Repository: hashimmsk/corrosion-inhibitors

# Corrosion Inhibitors – ML Pipeline

Predict corrosion inhibitor performance (inhibition efficiency, IE) from molecular formulation features and test conditions.

## Pipeline Overview

| Step | Script | Description | Status |
|------|--------|-------------|--------|
| 1-4 | `preprocessing.py` | Data cleaning, IE correction, train/val/test split | Done |
| 5 | `eda.py` | Histograms, correlation heatmap, scatter plots | Done |
| 6 | `features.py`, `feature_importance.py` | Feature loading & baseline importance | Done |
| 7 | `train.py` | Model selection & training (RF & SVR) | Done |
| 7a | `medium_specific_preprocessing.py` | Split by medium & preprocess separately | Done |
| 7b | `train_medium_specific.py` | Train models for each medium (HCl, NaCl, CPS) | Done |
| 7c | `analyze_feature_importance.py` | Compare feature importance across mediums | Done |
| 8 | `model_interpretation.py` | SHAP analysis, partial dependence, error analysis | Done |
| 9 | `optimize_inhibitor.py` | Dosage optimization, formulation recommendation | Done |

## Key Results

### General Model (All Mediums Combined)
| Model | Val R² | Test R² |
|-------|--------|---------|
| Random Forest | 0.693 | 0.417 |
| SVR (RBF) | 0.555 | 0.370 |

### Medium-Specific Models
| Medium | Best Model | Val R² | Test R² |
|--------|------------|--------|---------|
| HCl | SVR | 0.141 | 0.036 |
| NaCl | Random Forest | 0.025 | 0.204 |
| CPS | Random Forest | 0.355 | -0.448 |

Key Finding: Medium-specific models underperformed the general model due to very small dataset sizes per medium (train: 37-82, test: 8-18 samples). The general model benefits from cross-medium learning.

## Repository Layout

```
├── preprocessing.py                    # Data cleaning & split pipeline
├── medium_specific_preprocessing.py    # Split by medium & preprocess
├── eda.py                              # Exploratory plots
├── features.py                         # Canonical feature loader
├── feature_importance.py               # Baseline importance analysis
├── train.py                            # General model training
├── train_medium_specific.py            # Medium-specific model training
├── analyze_feature_importance.py       # Feature importance comparison
├── generate_viz_figures.py             # Publication-quality figures
├── dataset.csv                         # Raw dataset
├── plan.txt                            # Project roadmap
├── data/
│   ├── processed/
│   │   ├── train.csv, val.csv, test.csv, cleaned_full.csv  # General splits
│   │   └── medium_specific/
│   │       ├── HCl/                    # HCl-specific data
│   │       ├── NaCl/                   # NaCl-specific data
│   │       └── CPS/                    # CPS-specific data
│   ├── models/
│   │   ├── results.json, test_predictions.csv  # General model
│   │   └── medium_specific/
│   │       ├── HCl/                    # HCl model results
│   │       ├── NaCl/                   # NaCl model results
│   │       ├── CPS/                    # CPS model results
│   │       └── feature_importance/     # Cross-medium analysis
│   ├── eda/                            # EDA plots
│   ├── feature_importance/             # Baseline importance
│   ├── viz_figures/                    # Publication figures
│   └── archive/                        # Original dataset backup
└── contextual papers/                  # Reference literature
```

## Usage

```bash

# General Pipeline
python preprocessing.py                 # 1. Preprocess data
python eda.py                           # 2. Generate EDA figures
python feature_importance.py            # 3. Compute feature importances
python train.py                         # 4. Train general model

# Medium-Specific Pipeline
python medium_specific_preprocessing.py  # 5. Split by medium & preprocess
python train_medium_specific.py          # 6. Train medium-specific models
python analyze_feature_importance.py     # 7. Compare feature importance

# Generate Figures
python generate_viz_figures.py           # 8. Create publication figures
```

## Features

| Feature | Description |
|---------|-------------|
| C# | Carbon number |
| Mw | Molecular weight |
| HLB | Hydrophilic-lipophilic balance |
| EO | Ethylene oxide units |
| Conc | Inhibitor concentration |
| pH | Solution pH |
| IE | Inhibition efficiency (target) |

## Probable Future Enhancements

- External validation on new compounds
- Uncertainty quantification for predictions
- Deep learning comparison (if more data collected at the lab)
- Web app deployment for interactive predictions

File: data/medium_specific/eda_comparison/0_SUMMARY_statistics.txt
================================================================================
MEDIUM-SPECIFIC COMPARISON SUMMARY
================================================================================

KEY OBSERVATIONS:
--------------------------------------------------------------------------------

1. SAMPLE DISTRIBUTION:
   HCl   : 118 samples
   NaCl  : 118 samples
   CPS   :  53 samples

2. INHIBITION EFFICIENCY (IE) STATISTICS:
   Medium     Mean       Std        Min        Max       
   --------------------------------------------------
   HCl           63.52%     22.16%      5.72%     93.62%
   NaCl          22.13%     25.51%    -35.74%     95.12%
   CPS           52.74%     31.91%    -51.40%     94.04%

3. pH VALUES (Constant within each medium):
   HCl   : pH = 0.5
   NaCl  : pH = 4.9
   CPS   : pH = 12.5

4. CONCENTRATION RANGES:
   HCl   : 0.005 - 0.050 mM (mean: 0.027 mM)
   NaCl  : 0.050 - 0.500 mM (mean: 0.275 mM)
   CPS   : 0.100 - 0.100 mM (mean: 0.100 mM)

5. FEATURE CORRELATIONS WITH IE:
   Feature   HCl         NaCl        CPS         
   ----------------------------------------------
   C#        +0.142      +0.359      -0.035      
   Mw        +0.063      +0.045      -0.152      
   HLB       +0.023      +0.096      -0.394      
   EO        +0.054      +0.084      -0.336      
   Conc      +0.387      +0.490      +0.000      

================================================================================
INSIGHTS FOR MODEL TRAINING:
================================================================================

• HCl (Acidic, pH 0.5):
  - Highest mean IE (63.5%)
  - Strongest correlation: Concentration (+0.387)
  - pH is constant → will not be a predictive feature

• NaCl (Neutral, pH 4.9):
  - Lowest mean IE (22.1%) with high variance
  - Strongest correlations: Concentration (+0.490), C# (+0.359)
  - More challenging environment for inhibition

• CPS (Alkaline, pH 12.5):
  - Smallest dataset (53 samples)
  - NEGATIVE correlations for HLB (-0.394) and EO (-0.336)
  - Different chemistry: features that help in acid may hurt in alkaline

EXPECTED MODELING OUTCOMES:
--------------------------------------------------------------------------------
• pH importance will DROP to near zero in medium-specific models
• HCl models: likely best performance (most samples, highest IE)
• NaCl models: moderate performance (high variance in IE)
• CPS models: potentially weakest (smallest dataset, different chemistry)
• Feature importance will vary significantly across mediums
